Repository: ShruthikaS/Human-Cell-Viability-Predictions-from-Various-Nanoparticle-Features

# Human-Cell-Viability-Predictions-from-Various-Metal-Nanoparticles-Features

Nanoparticles cause protein binding, oxidative stress, autophagy, inflammation, cellular uptake, and apoptosis (Sun et al., 2019). With an estimated 75 NPs being used for biomedical applications and an additional 100 currently being clinically tested, NPs are becoming significantly more applicable in the biomedical field (Bharathala & Sharma, 2019). Recent studies have found the most important determinants of cell viability from NPs to be the nanoparticle shape, size, surface charge, synthesis method, and cell type (Gul et al., 2021). Although many studies have assessed the specific impact of NPs on certain cell lines, few have used machine learning to predict cell viability. Current machine learning tools do not effectively manage missing values in datasets. Therefore, this research aims to create a random forest algorithm (RF) to predict human cell viability after nanoparticle application. The accuracy of the model will be determined through _in vitro _validation with the A549 human lung carcinoma cell line and the HCMEC/D3 human blood brain barrier (BBB) cell line.  This novel research is important for nanotechnologists, researchers, and nanomaterial manufacturers to determine nanoparticle cytotoxicity for human cells through a general model.

File: NP5csv.csv (part 1 of 9)
Material,Type,Shape,Coat/Functional Group,Synthesis_Method,Surface_Charge,Cell_Type,Cell_Tissue,Cell_Morphology,Cell_Age,Cell Line_Primary Cell,Test,Test_Indicator,Concentration (ug/ml),No_of_Cells (cells/well),Time (hr),Cell_Viability (%)
Bi,I,Sphere,None,Precipitation,,HeLa,Cervix,Epithelial,Adult,L,Live/Dead,CalceinAM,,20000,24,97.16
Bi,I,Sphere,None,Precipitation,,HeLa,Cervix,Epithelial,Adult,L,Live/Dead,CalceinAM,,20000,24,86.296
Bi,I,Sphere,None,Precipitation,,HeLa,Cervix,Epithelial,Adult,L,Live/Dead,CalceinAM,,20000,24,55.802
Bi,I,Sphere,None,Precipitation,,MG-63,Bone,Fibroblast,Adult,L,Live/Dead,CalceinAM,,20000,24,99.256
Bi,I,Sphere,None,Precipitation,,MG-63,Bone,Fibroblast,Adult,L,Live/Dead,CalceinAM,,20000,24,87.593
Bi,I,Sphere,None,Precipitation,,MG-63,Bone,Fibroblast,Adult,L,Live/Dead,CalceinAM,,20000,24,71.712
Bi,I,Sphere,None,Precipitation,,HeLa,Cervix,Epithelial,Adult,L,MTT,TetrazoliumSalt,,20000,24,95.11
Bi,I,Sphere,None,Precipitation,,HeLa,Cervix,Epithelial,Adult,L,MTT,TetrazoliumSalt,,20000,24,87.164
Bi,I,Sphere,None,Precipitation,,HeLa,Cervix,Epithelial,Adult,L,MTT,TetrazoliumSalt,,20000,24,54.156
Bi,I,Sphere,None,Precipitation,,MG-63,Bone,Fibroblast,Adult,L,MTT,TetrazoliumSalt,,20000,24,96.429
Bi,I,Sphere,None,Precipitation,,MG-63,Bone,Fibroblast,Adult,L,MTT,TetrazoliumSalt,,20000,24,92.989
Bi,I,Sphere,None,Precipitation,,MG-63,Bone,Fibroblast,Adult,L,MTT,TetrazoliumSalt,,20000,24,67.857
Bi,I,Sphere,NH2,Precipitation,,HeLa,Cervix,Epithelial,Adult,L,Live/Dead,CalceinAM,,20000,24,99.383
Bi,I,Sphere,NH2,Precipitation,,HeLa,Cervix,Epithelial,Adult,L,Live/Dead,CalceinAM,,20000,24,70
Bi,I,Sphere,NH2,Precipitation,,HeLa,Cervix,Epithelial,Adult,L,Live/Dead,CalceinAM,,20000,24,48.642
Bi,I,Sphere,NH2,Precipitation,,MG-63,Bone,Fibroblast,Adult,L,Live/Dead,CalceinAM,,20000,24,99.256
Bi,I,Sphere,NH2,Precipitation,,MG-63,Bone,Fibroblast,Adult,L,Live/Dead,CalceinAM,,20000,24,82.878
Bi,I,Sphere,NH2,Precipitation,,MG-63,Bone,Fibroblast,Adult,L,Live/Dead,CalceinAM,,20000,24,77.916
Bi,I,Sphere,NH2,Precipitation,,HeLa,Cervix,Epithelial,Adult,L,MTT,TetrazoliumSalt,,20000,24,93.521
Bi,I,Sphere,NH2,Precipitation,,HeLa,Cervix,Epithelial,Adult,L,MTT,TetrazoliumSalt,,20000,24,78.24
Bi,I,Sphere,NH2,Precipitation,,HeLa,Cervix,Epithelial,Adult,L,MTT,TetrazoliumSalt,,20000,24,48.533
Bi,I,Sphere,NH2,Precipitation,,MG-63,Bone,Fibroblast,Adult,L,MTT,TetrazoliumSalt,,20000,24,93.651
Bi,I,Sphere,NH2,Precipitation,,MG-63,Bone,Fibroblast,Adult,L,MTT,TetrazoliumSalt,,20000,24,83.73
Bi,I,Sphere,NH2,Precipitation,,MG-63,Bone,Fibroblast,Adult,L,MTT,TetrazoliumSalt,,20000,24,71.825
Bi,I,Sphere,Silica,Precipitation,,HeLa,Cervix,Epithelial,Adult,L,Live/Dead,CalceinAM,,20000,24,99.383
Bi,I,Sphere,Silica,Precipitation,,HeLa,Cervix,Epithelial,Adult,L,Live/Dead,CalceinAM,,20000,24,83.951
Bi,I,Sphere,Silica,Precipitation,,HeLa,Cervix,Epithelial,Adult,L,Live/Dead,CalceinAM,,20000,24,59.506
Bi,I,Sphere,Silica,Precipitation,,MG-63,Bone,Fibroblast,Adult,L,Live/Dead,CalceinAM,,20000,24,98.511
Bi,I,Sphere,Silica,Precipitation,,MG-63,Bone,Fibroblast,Adult,L,Live/Dead,CalceinAM,,20000,24,94.169
Bi,I,Sphere,Silica,Precipitation,,MG-63,Bone,Fibroblast,Adult,L,Live/Dead,CalceinAM,,20000,24,77.171
Bi,I,Sphere,Silica,Precipitation,,HeLa,Cervix,Epithelial,Adult,L,MTT,TetrazoliumSalt,,20000,24,99.389
Bi,I,Sphere,Silica,Precipitation,,HeLa,Cervix,Epithelial,Adult,L,MTT,TetrazoliumSalt,,20000,24,92.176
Bi,I,Sphere,Silica,Precipitation,,HeLa,Cervix,Epithelial,Adult,L,MTT,TetrazoliumSalt,,20000,24,63.692
Bi,I,Sphere,Silica,Precipitation,,MG-63,Bone,Fibroblast,Adult,L,MTT,TetrazoliumSalt,,20000,24,98.28
Bi,I,Sphere,Silica,Precipitation,,MG-63,Bone,Fibroblast,Adult,L,MTT,TetrazoliumSalt,,20000,24,93.519
Bi,I,Sphere,Silica,Precipitation,,MG-63,Bone,Fibroblast,Adult,L,MTT,TetrazoliumSalt,,20000,24,75.529
Bi,I,Sphere,PEG,Precipitation,,HeLa,Cervix,Epithelial,Adult,L,Live/Dead,CalceinAM,,20000,24,98.395
Bi,I,Sphere,PEG,Precipitation,,HeLa,Cervix,Epithelial,Adult,L,Live/Dead,CalceinAM,,20000,24,87.778
Bi,I,Sphere,PEG,Precipitation,,HeLa,Cervix,Epithelial,Adult,L,Live/Dead,CalceinAM,,20000,24,66.667
Bi,I,Sphere,PEG,Precipitation,,MG-63,Bone,Fibroblast,Adult,L,Live/Dead,CalceinAM,,20000,24,98.387
Bi,I,Sphere,PEG,Precipitation,,MG-63,Bone,Fibroblast,Adult,L,Live/Dead,CalceinAM,,20000,24,91.935
Bi,I,Sphere,PEG,Precipitation,,MG-63,Bone,Fibroblast,Adult,L,Live/Dead,CalceinAM,,20000,24,78.164
Bi,I,Sphere,PEG,Precipitation,,HeLa,Cervix,Epithelial,Adult,L,MTT,TetrazoliumSalt,,20000,24,96.21
Bi,I,Sphere,PEG,Precipitation,,HeLa,Cervix,Epithelial,Adult,L,MTT,TetrazoliumSalt,,20000,24,88.875
Bi,I,Sphere,PEG,Precipitation,,HeLa,Cervix,Epithelial,Adult,L,MTT,TetrazoliumSalt,,20000,24,72.983
Bi,I,Sphere,PEG,Precipitation,,MG-63,Bone,Fibroblast,Adult,L,MTT,TetrazoliumSalt,,20000,24,97.354
Bi,I,Sphere,PEG,Precipitation,,MG-63,Bone,Fibroblast,Adult,L,MTT,TetrazoliumSalt,,20000,24,92.063
Bi,I,Sphere,PEG,Precipitation,,MG-63,Bone,Fibroblast,Adult,L,MTT,TetrazoliumSalt,,20000,24,78.175
Bi,I,Sphere,None,Precipitation,,HeLa,Cervix,Epithelial,Adult,L,Live/Dead,CalceinAM,,20000,12,90.617
Bi,I,Sphere,None,Precipitation,,HeLa,Cervix,Epithelial,Adult,L,Live/Dead,CalceinAM,,20000,24,75.802
Bi,I,Sphere,None,Precipitation,,HeLa,Cervix,Epithelial,Adult,L,Live/Dead,CalceinAM,,20000,48,55.556
Bi,I,Sphere,None,Precipitation,,HeLa,Cervix,Epithelial,Adult,L,Live/Dead,CalceinAM,,20000,72,34.568
Bi,I,Sphere,None,Precipitation,,HeLa,Cervix,Epithelial,Adult,L,Live/Dead,CalceinAM,,20000,96,22.963
Bi,I,Sphere,None,Precipitation,,MG-63,Bone,Fibroblast,Adult,L,Live/Dead,CalceinAM,,20000,12,93.223
Bi,I,Sphere,None,Precipitation,,MG-63,Bone,Fibroblast,Adult,L,Live/Dead,CalceinAM,,20000,24,87.414
Bi,I,Sphere,None,Precipitation,,MG-63,Bone,Fibroblast,Adult,L,Live/Dead,CalceinAM,,20000,48,71.369
Bi,I,Sphere,None,Precipitation,,MG-63,Bone,Fibroblast,Adult,L,Live/Dead,CalceinAM,,20000,72,54.633
Bi,I,Sphere,None,Precipitation,,MG-63,Bone,Fibroblast,Adult,L,Live/Dead,CalceinAM,,20000,96,45.92
Bi,I,Sphere,NH2,Precipitation,,HeLa,Cervix,Epithelial,Adult,L,Live/Dead,CalceinAM,,20000,12,91.111
Bi,I,Sphere,NH2,Precipitation,,HeLa,Cervix,Epithelial,Adult,L,Live/Dead,CalceinAM,,20000,24,69.63
Bi,I,Sphere,NH2,Precipitation,,HeLa,Cervix,Epithelial,Adult,L,Live/Dead,CalceinAM,,20000,48,48.519
Bi,I,Sphere,NH2,Precipitation,,HeLa,Cervix,Epithelial,Adult,L,Live/Dead,CalceinAM,,20000,72,22.346
Bi,I,Sphere,NH2,Precipitation,,HeLa,Cervix,Epithelial,Adult,L,Live/Dead,CalceinAM,,20000,96,5.8025
Bi,I,Sphere,NH2,Precipitation,,MG-63,Bone,Fibroblast,Adult,L,Live/Dead,CalceinAM,,20000,12,92.531
Bi,I,Sphere,NH2,Precipitation,,MG-63,Bone,Fibroblast,Adult,L,Live/Dead,CalceinAM,,20000,24,82.434
Bi,I,Sphere,NH2,Precipitation,,MG-63,Bone,Fibroblast,Adult,L,Live/Dead,CalceinAM,,20000,48,69.848
Bi,I,Sphere,NH2,Precipitation,,MG-63,Bone,Fibroblast,Adult,L,Live/Dead,CalceinAM,,20000,72,58.091
Bi,I,Sphere,NH2,Precipitation,,MG-63,Bone,Fibroblast,Adult,L,Live/Dead,CalceinAM,,20000,96,34.44
Bi,I,Sphere,Silica,Precipitation,,HeLa,Cervix,Epithelial,Adult,L,Live/Dead,CalceinAM,,20000,12,92.593
Bi,I,Sphere,Silica,Precipitation,,HeLa,Cervix,Epithelial,Adult,L,Live/Dead,CalceinAM,,20000,24,83.951
Bi,I,Sphere,Silica,Precipitation,,HeLa,Cervix,Epithelial,Adult,L,Live/Dead,CalceinAM,,20000,48,59.259
Bi,I,Sphere,Silica,Precipitation,,HeLa,Cervix,Epithelial,Adult,L,Live/Dead,CalceinAM,,20000,72,46.914
Bi,I,Sphere,Silica,Precipitation,,HeLa,Cervix,Epithelial,Adult,L,Live/Dead,CalceinAM,,20000,96,32.593
Bi,I,Sphere,Silica,Precipitation,,MG-63,Bone,Fibroblast,Adult,L,Live/Dead,CalceinAM,,20000,12,94.053
Bi,I,Sphere,Silica,Precipitation,,MG-63,Bone,Fibroblast,Adult,L,Live/Dead,CalceinAM,,20000,24,93.776
Bi,I,Sphere,Silica,Precipitation,,MG-63,Bone,Fibroblast,Adult,L,Live/Dead,CalceinAM,,20000,48,77.04
Bi,I,Sphere,Silica,Precipitation,,MG-63,Bone,Fibroblast,Adult,L,Live/Dead,CalceinAM,,20000,72,63.209
Bi,I,Sphere,Silica,Precipitation,,MG-63,Bone,Fibroblast,Adult,L,Live/Dead,CalceinAM,,20000,96,56.708
Bi,I,Sphere,PEG,Precipitation,,HeLa,Cervix,Epithelial,Adult,L,Live/Dead,CalceinAM,,20000,12,90.617
Bi,I,Sphere,PEG,Precipitation,,HeLa,Cervix,Epithelial,Adult,L,Live/Dead,CalceinAM,,20000,24,85.185
Bi,I,Sphere,PEG,Precipitation,,HeLa,Cervix,Epithelial,Adult,L,Live/Dead,CalceinAM,,20000,48,66.173
Bi,I,Sphere,PEG,Precipitation,,HeLa,Cervix,Epithelial,Adult,L,Live/Dead,CalceinAM,,20000,72,54.815
Bi,I,Sphere,PEG,Precipitation,,HeLa,Cervix,Epithelial,Adult,L,Live/Dead,CalceinAM,,20000,96,46.173
Bi,I,Sphere,PEG,Precipitation,,MG-63,Bone,Fibroblast,Adult,L,Live/Dead,CalceinAM,,20000,12,95.021
Bi,I,Sphere,PEG,Precipitation,,MG-63,Bone,Fibroblast,Adult,L,Live/Dead,CalceinAM,,20000,24,91.425
Bi,I,Sphere,PEG,Precipitation,,MG-63,Bone,Fibroblast,Adult,L,Live/Dead,CalceinAM,,20000,48,77.87
Bi,I,Sphere,PEG,Precipitation,,MG-63,Bone,Fibroblast,Adult,L,Live/Dead,CalceinAM,,20000,72,66.667
Bi,I,Sphere,PEG,Precipitation,,MG-63,Bone,Fibroblast,Adult,L,Live/Dead,CalceinAM,,20000,96,54.08
Au,I,Sphere,None,Chemical Reduction,Positive,BEC,Lung,Epithelial,Adult,P,MTS,TetrazoliumSalt,,15000,24,28.349
Au,I,Sphere,None,Chemical Reduction,Positive,ASM,Lung,Spindle,Adult,P,MTS,TetrazoliumSalt,,15000,24,54.984
Au,I,Sphere,None,Chemical Reduction,Positive,BEC,Lung,Epithelial,Adult,P,MTS,TetrazoliumSalt,,15000,24,24.611
Au,I,Sphere,None,Chemical Reduction,Positive,ASM,Lung,Spindle,Adult,P,MTS,TetrazoliumSalt,,15000,24,30.218
Au,I,Sphere,None,Chemical Reduction,Positive,BEC,Lung,Epithelial,Adult,P,MTS,TetrazoliumSalt,,15000,24,21.028
Au,I,Sphere,None,Chemical Reduction,Positive,ASM,Lung,Spindle,Adult,P,MTS,TetrazoliumSalt,,15000,24,19.938
Ag,I,Sphere,CKK,Precipitation,,Caco-2,Colon,Epithelial,Adult,L,CellTiterBlue,AlamarBlue,5,10000,24,88.421
Ag,I,Sphere,CKK,Precipitation,,Caco-2,Colon,Epithelial,Adult,L,CellTiterBlue,AlamarBlue,5,10000,30,78.421
Ag,I,Sphere,CKK,Precipitation,,Caco-2,Colon,Epithelial,Adult,L,CellTiterBlue,AlamarBlue,5,10000,48,39.737
Ag,I,Sphere,CKK,Precipitation,,Caco-2,Colon,Epithelial,Adult,L,CellTiterBlue,AlamarBlue,10,10000,24,68.158
Ag,I,Sphere,CKK,Precipitation,,Caco-2,Colon,Epithelial,Adult,L,CellTiterBlue,AlamarBlue,10,10000,30,49.737
Ag,I,Sphere,CKK,Precipitation,,Caco-2,Colon,Epithelial,Adult,L,CellTiterBlue,AlamarBlue,10,10000,48,24.474
Ag,I,Sphere,CKK,Precipitation,,Caco-2,Colon,Epithelial,Adult,L,CellTiterBlue,AlamarBlue,25,10000,24,33.947
Ag,I,Sphere,CKK,Precipitation,,Caco-2,Colon,Epithelial,Adult,L,CellTiterBlue,AlamarBlue,25,10000,30,5.5263
Ag,I,Sphere,CKK,Precipitation,,Caco-2,Colon,Epithelial,Adult,L,CellTiterBlue,AlamarBlue,25,10000,48,4.2105
Ag,I,Sphere,CKK,Precipitation,,Caco-2,Colon,Epithelial,Adult,L,CellTiterBlue,AlamarBlue,50,10000,24,20.526
Ag,I,Sphere,CKK,Precipitation,,Caco-2,Colon,Epithelial,Adult,L,CellTiterBlue,AlamarBlue,50,10000,30,0.26316
Ag,I,Sphere,CKK,Precipitation,,Caco-2,Colon,Epithelial,Adult,L,CellTiterBlue,AlamarBlue,50,10000,48,2.6316
Ag,I,Sphere,CKK,Precipitation,,Caco-2,Colon,Epithelial,Adult,L,CellTiterBlue,AlamarBlue,100,10000,24,10.789
Ag,I,Sphere,CKK,Precipitation,,Caco-2,Colon,Epithelial,Adult,L,CellTiterBlue,AlamarBlue,100,10000,30,0.26316
Ag,I,Sphere,CKK,Precipitation,,Caco-2,Colon,Epithelial,Adult,L,CellTiterBlue,AlamarBlue,100,10000,48,2.3684
Ag,I,Sphere,CKK,Precipitation,,Caco-2,Colon,Epithelial,Adult,L,CellTiterBlue,AlamarBlue,5,10000,24,107.42
Ag,I,Sphere,CKK,Precipitation,,Caco-2,Colon,Epithelial,Adult,L,CellTiterBlue,AlamarBlue,5,10000,30,98.516
Ag,I,Sphere,CKK,Precipitation,,Caco-2,Colon,Epithelial,Adult,L,CellTiterBlue,AlamarBlue,5,10000,48,96.142
Ag,I,Sphere,CKK,Precipitation,,Caco-2,Colon,Epithelial,Adult,L,CellTiterBlue,AlamarBlue,10,10000,24,101.09
Ag,I,Sphere,CKK,Precipitation,,Caco-2,Colon,Epithelial,Adult,L,CellTiterBlue,AlamarBlue,10,10000,30,90.603
Ag,I,Sphere,CKK,Precipitation,,Caco-2,Colon,Epithelial,Adult,L,CellTiterBlue,AlamarBlue,10,10000,48,64.491
Ag,I,Sphere,CKK,Precipitation,,Caco-2,Colon,Epithelial,Adult,L,CellTiterBlue,AlamarBlue,25,10000,24,93.966
Ag,I,Sphere,CKK,Precipitation,,Caco-2,Colon,Epithelial,Adult,L,CellTiterBlue,AlamarBlue,25,10000,30,80.91
Ag,I,Sphere,CKK,Precipitation,,Caco-2,Colon,Epithelial,Adult,L,CellTiterBlue,AlamarBlue,25,10000,48,43.323
Ag,I,Sphere,CKK,Precipitation,,Caco-2,Colon,Epithelial,Adult,L,CellTiterBlue,AlamarBlue,50,10000,24,72.601
Ag,I,Sphere,CKK,Precipitation,,Caco-2,Colon,Epithelial,Adult,L,CellTiterBlue,AlamarBlue,50,10000,30,54.797
Ag,I,Sphere,CKK,Precipitation,,Caco-2,Colon,Epithelial,Adult,L,CellTiterBlue,AlamarBlue,50,10000,48,26.706
Ag,I,Sphere,CKK,Precipitation,,Caco-2,Colon,Epithelial,Adult,L,CellTiterBlue,AlamarBlue,100,10000,24,43.323
Ag,I,Sphere,CKK,Precipitation,,Caco-2,Colon,Epithelial,Adult,L,CellTiterBlue,AlamarBlue,100,10000,30,26.706
Ag,I,Sphere,CKK,Precipitation,,Caco-2,Colon,Epithelial,Adult,L,CellTiterBlue,AlamarBlue,100,10000,48,5.9347
IronOxide,I,Sphere,None,Precipitation,,A549,Lung,Epithelial,Adult,L,MTT,TetrazoliumSalt,10,10000,24,84
IronOxide,I,Sphere,None,Precipitation,,A549,Lung,Epithelial,Adult,L,MTT,TetrazoliumSalt,25,10000,24,72
IronOxide,I,Sphere,None,Precipitation,,A549,Lung,Epithelial,Adult,L,MTT,TetrazoliumSalt,50,10000,24,56
IronOxide,I,Sphere,None,Precipitation,,A549,Lung,Epithelial,Adult,L,NRU,NeutralRed,10,10000,24,87
IronOxide,I,Sphere,None,Precipitation,,A549,Lung,Epithelial,Adult,L,NRU,NeutralRed,25,10000,24,79
IronOxide,I,Sphere,None,Precipitation,,A549,Lung,Epithelial,Adult,L,NRU,NeutralRed,50,10000,24,65
Ag,I,Sphere,None,Chemical Reduction,Negative,KEC,Skin,Epithelial,Adult,P,MTS,TetrazoliumSalt,1.35,20000,24,84.91
Ag,I,Sphere,None,Chemical Reduction,Negative,KEC,Skin,Epithelial,Adult,P,MTS,TetrazoliumSalt,2.7,20000,24,82.481
Ag,I,Sphere,None,Chemical Reduction,Negative,KEC,Skin,Epithelial,Adult,P,MTS,TetrazoliumSalt,5.39,20000,24,77.621
Ag,I,Sphere,None,Chemical Reduction,Negative,KEC,Skin,Epithelial,Adult,P,MTS,TetrazoliumSalt,13.48,20000,24,27.621
Ag,I,Sphere,None,Chemical Reduction,Negative,KEC,Skin,Epithelial,Adult,P,MTS,TetrazoliumSalt,1.35,20000,48,86.189
Ag,I,Sphere,None,Chemical Reduction,Negative,KEC,Skin,Epithelial,Adult,P,MTS,TetrazoliumSalt,2.7,20000,48,85.55
Ag,I,Sphere,None,Chemical Reduction,Negative,KEC,Skin,Epithelial,Adult,P,MTS,TetrazoliumSalt,5.39,20000,48,84.655
Ag,I,Sphere,None,Chemical Reduction,Negative,KEC,Skin,Epithelial,Adult,P,MTS,TetrazoliumSalt,13.48,20000,48,8.0563
Ag,I,Sphere,PVP,Chemical Reduction,Negative,KEC,Skin,Epithelial,Adult,P,MTS,TetrazoliumSalt,1.35,20000,24,102.89
Ag,I,Sphere,PVP,Chemical Reduction,Negative,KEC,Skin,Epithelial,Adult,P,MTS,TetrazoliumSalt,2.7,20000,24,95.921
Ag,I,Sphere,PVP,Chemical Reduction,Negative,KEC,Skin,Epithelial,Adult,P,MTS,TetrazoliumSalt,5.39,20000,24,75.395
Ag,I,Sphere,PVP,Chemical Reduction,Negative,KEC,Skin,Epithelial,Adult,P,MTS,TetrazoliumSalt,13.48,20000,24,17.895
Ag,I,Sphere,PVP,Chemical Reduction,Negative,KEC,Skin,Epithelial,Adult,P,MTS,TetrazoliumSalt,1.35,20000,48,102.89
Ag,I,Sphere,PVP,Chemical Reduction,Negative,KEC,Skin,Epithelial,Adult,P,MTS,TetrazoliumSalt,2.7,20000,48,77.632
Ag,I,Sphere,PVP,Chemical Reduction,Negative,KEC,Skin,Epithelial,Adult,P,MTS,TetrazoliumSalt,5.39,20000,48,32.763
Ag,I,Sphere,PVP,Chemical Reduction,Negative,KEC,Skin,Epithelial,Adult,P,MTS,TetrazoliumSalt,13.48,20000,48,5.3947
TiO2,I,Irregular,None,Commercial,Negative,A431,Skin,Epithelial,Adult,L,MTT,TetrazoliumSalt,0.008,10000,6,99.883
TiO2,I,Irregular,None,Commercial,Negative,A431,Skin,Epithelial,Adult,L,MTT,TetrazoliumSalt,0.08,10000,6,98.659
TiO2,I,Irregular,None,Commercial,Negative,A431,Skin,Epithelial,Adult,L,MTT,TetrazoliumSalt,0.8,10000,6,96.91
TiO2,I,Irregular,None,Commercial,Negative,A431,Skin,Epithelial,Adult,L,MTT,TetrazoliumSalt,8,10000,6,95.335
TiO2,I,Irregular,None,Commercial,Negative,A431,Skin,Epithelial,Adult,L,MTT,TetrazoliumSalt,80,10000,6,93.061
TiO2,I,Irregular,None,Commercial,Negative,A431,Skin,Epithelial,Adult,L,MTT,TetrazoliumSalt,0.008,10000,24,98.659
TiO2,I,Irregular,None,Commercial,Negative,A431,Skin,Epithelial,Adult,L,MTT,TetrazoliumSalt,0.08,10000,24,99.883
TiO2,I,Irregular,None,Commercial,Negative,A431,Skin,Epithelial,Adult,L,MTT,TetrazoliumSalt,0.8,10000,24,88.338
TiO2,I,Irregular,None,Commercial,Negative,A431,Skin,Epithelial,Adult,L,MTT,TetrazoliumSalt,8,10000,24,83.44
TiO2,I,Irregular,None,Commercial,Negative,A431,Skin,Epithelial,Adult,L,MTT,TetrazoliumSalt,80,10000,24,80.466
TiO2,I,Irregular,None,Commercial,Negative,A431,Skin,Epithelial,Adult,L,MTT,TetrazoliumSalt,0.008,10000,48,97.609
TiO2,I,Irregular,None,Commercial,Negative,A431,Skin,Epithelial,Adult,L,MTT,TetrazoliumSalt,0.08,10000,48,96.385
TiO2,I,Irregular,None,Commercial,Negative,A431,Skin,Epithelial,Adult,L,MTT,TetrazoliumSalt,0.8,10000,48,85.015
TiO2,I,Irregular,None,Commercial,Negative,A431,Skin,Epithelial,Adult,L,MTT,TetrazoliumSalt,8,10000,48,74.169
TiO2,I,Irregular,None,Commercial,Negative,A431,Skin,Epithelial,Adult,L,MTT,TetrazoliumSalt,80,10000,48,68.222
TiO2,I,Irregular,None,Commercial,Negative,A431,Skin,Epithelial,Adult,L,NRU,NeutralRed,0.008,10000,6,98.754
TiO2,I,Irregular,None,Commercial,Negative,A431,Skin,Epithelial,Adult,L,NRU,NeutralRed,0.08,10000,6,99.344
TiO2,I,Irregular,None,Commercial,Negative,A431,Skin,Epithelial,Adult,L,NRU,NeutralRed,0.8,10000,6,92.262
TiO2,I,Irregular,None,Commercial,Negative,A431,Skin,Epithelial,Adult,L,NRU,NeutralRed,8,10000,6,91.672
TiO2,I,Irregular,None,Commercial,Negative,A431,Skin,Epithelial,Adult,L,NRU,NeutralRed,80,10000,6,90.295
TiO2,I,Irregular,None,Commercial,Negative,A431,Skin,Epithelial,Adult,L,NRU,NeutralRed,0.008,10000,24,97.574
TiO2,I,Irregular,None,Commercial,Negative,A431,Skin,Epithelial,Adult,L,NRU,NeutralRed,0.08,10000,24,93.836
TiO2,I,Irregular,None,Commercial,Negative,A431,Skin,Epithelial,Adult,L,NRU,NeutralRed,0.8,10000,24,88.328
TiO2,I,Irregular,None,Commercial,Negative,A431,Skin,Epithelial,Adult,L,NRU,NeutralRed,8,10000,24,85.377
TiO2,I,Irregular,None,Commercial,Negative,A431,Skin,Epithelial,Adult,L,NRU,NeutralRed,80,10000,24,77.508
TiO2,I,Irregular,None,Commercial,Negative,A431,Skin,Epithelial,Adult,L,NRU,NeutralRed,0.008,10000,48,97.574
TiO2,I,Irregular,None,Commercial,Negative,A431,Skin,Epithelial,Adult,L,NRU,NeutralRed,0.08,10000,48,93.049
TiO2,I,Irregular,None,Commercial,Negative,A431,Skin,Epithelial,Adult,L,NRU,NeutralRed,0.8,10000,48,85.77
TiO2,I,Irregular,None,Commercial,Negative,A431,Skin,Epithelial,Adult,L,NRU,NeutralRed,8,10000,48,74.951
TiO2,I,Irregular,None,Commercial,Negative,A431,Skin,Epithelial,Adult,L,NRU,NeutralRed,80,10000,48,65.311
Au,I,Sphere,PEG,Chemical Reduction,Negative,HUVEC,Umbilical Vein,Endothelial,Embryonic,P,MTT,TetrazoliumSalt,,50000,24,94.934
Au,I,Sphere,PEG,Chemical Reduction,Negative,HUVEC,Umbilical Vein,Endothelial,Embryonic,P,MTT,TetrazoliumSalt,,50000,24,96.807
Au,I,Sphere,PEG,Chemical Reduction,Negative,HUVEC,Umbilical Vein,Endothelial,Embryonic,P,MTT,TetrazoliumSalt,,50000,24,94.646
Au,I,Sphere,PEG,Chemical Reduction,Negative,HUVEC,Umbilical Vein,Endothelial,Embryonic,P,MTT,TetrazoliumSalt,,50000,24,91.909
Au,I,Sphere,PEG,Chemical Reduction,Negative,HUVEC,Umbilical Vein,Endothelial,Embryonic,P,MTT,TetrazoliumSalt,,50000,24,86.002
Au,I,Sphere,PEG,Chemical Reduction,Negative,HUVEC,Umbilical Vein,Endothelial,Embryonic,P,MTT,TetrazoliumSalt,,50000,24,72.029
Au,I,Sphere,PEG,Chemical Reduction,Negative,HUVEC,Umbilical Vein,Endothelial,Embryonic,P,MTT,TetrazoliumSalt,,50000,24,53.733
Dendrimer,O,Sphere,None,Commercial,Positive,HeLa,Cervix,Epithelial,Adult,L,Live/Dead,PropidiumIodide,0.3,,1,98
Dendrimer,O,Sphere,None,Commercial,Positive,HeLa,Cervix,Epithelial,Adult,L,Live/Dead,PropidiumIodide,1.7,,1,97.3
Dendrimer,O,Sphere,None,Commercial,Positive,HeLa,Cervix,Epithelial,Adult,L,Live/Dead,PropidiumIodide,5,,1,97.2
Dendrimer,O,Sphere,None,Commercial,Positive,HeLa,Cervix,Epithelial,Adult,L,Live/Dead,PropidiumIodide,1.4,,1,98
Dendrimer,O,Sphere,None,Commercial,Positive,HeLa,Cervix,Epithelial,Adult,L,Live/Dead,PropidiumIodide,7.1,,1,97.2
Dendrimer,O,Sphere,None,Commercial,Positive,HeLa,Cervix,Epithelial,Adult,L,Live/Dead,PropidiumIodide,21.3,,1,95.7
Dendrimer,O,Sphere,None,Commercial,Positive,HeLa,Cervix,Epithelial,Adult,L,Live/Dead,PropidiumIodide,5.8,,1,97.6
Dendrimer,O,Sphere,None,Commercial,Positive,HeLa,Cervix,Epithelial,Adult,L,Live/Dead,PropidiumIodide,29,,1,88.4
Dendrimer,O,Sphere,None,Commercial,Positive,HeLa,Cervix,Epithelial,Adult,L,Live/Dead,PropidiumIodide,87,,1,67
Dendrimer,O,Sphere,Ac,Commercial,Positive,HeLa,Cervix,Epithelial,Adult,L,Live/Dead,PropidiumIodide,6.1,,1,97.8
Dendrimer,O,Sphere,Ac,Commercial,Positive,HeLa,Cervix,Epithelial,Adult,L,Live/Dead,PropidiumIodide,3.01,,1,95.5
Dendrimer,O,Sphere,Ac,Commercial,Positive,HeLa,Cervix,Epithelial,Adult,L,Live/Dead,PropidiumIodide,92,,1,94.2
Dendrimer,O,Sphere,C12,Commercial,Neutral,HeLa,Cervix,Epithelial,Adult,L,Live/Dead,PropidiumIodide,2,,1,97
Dendrimer,O,Sphere,C12,Commercial,Neutral,HeLa,Cervix,Epithelial,Adult,L,Live/Dead,PropidiumIodide,10.1,,1,90.1
Dendrimer,O,Sphere,C12,Commercial,Neutral,HeLa,Cervix,Epithelial,Adult,L,Live/Dead,PropidiumIodide,30.2,,1,86.9
Dendrimer,O,Sphere,Ac,Commercial,Neutral,HeLa,Cervix,Epithelial,Adult,L,Live/Dead,PropidiumIodide,1.7,,1,99
Dendrimer,O,Sphere,Ac,Commercial,Neutral,HeLa,Cervix,Epithelial,Adult,L,Live/Dead,PropidiumIodide,8.5,,1,97.2
Dendrimer,O,Sphere,Ac,Commercial,Neutral,HeLa,Cervix,Epithelial,Adult,L,Live/Dead,PropidiumIodide,25.3,,1,97
Dendrimer,O,Sphere,None,Commercial,Positive,HaCat,Skin,Keratinocyte,Adult,L,AlamarBlue,AlamarBlue,2.27424,10000,6,97.012
Dendrimer,O,Sphere,None,Commercial,Positive,HaCat,Skin,Keratinocyte,Adult,L,AlamarBlue,AlamarBlue,4.54848,10000,6,96.084
Dendrimer,O,Sphere,None,Commercial,Positive,HaCat,Skin,Keratinocyte,Adult,L,AlamarBlue,AlamarBlue,9.2391,10000,6,95.024
Dendrimer,O,Sphere,None,Commercial,Positive,HaCat,Skin,Keratinocyte,Adult,L,AlamarBlue,AlamarBlue,18.4782,10000,6,93.169
Dendrimer,O,Sphere,None,Commercial,Positive,HaCat,Skin,Keratinocyte,Adult,L,AlamarBlue,AlamarBlue,36.9564,10000,6,94.229
Dendrimer,O,Sphere,None,Commercial,Positive,HaCat,Skin,Keratinocyte,Adult,L,AlamarBlue,AlamarBlue,73.9128,10000,6,92.904
Dendrimer,O,Sphere,None,Commercial,Positive,HaCat,Skin,Keratinocyte,Adult,L,AlamarBlue,AlamarBlue,110.8692,10000,6,93.699
Dendrimer,O,Sphere,None,Commercial,Positive,HaCat,Skin,Keratinocyte,Adult,L,AlamarBlue,AlamarBlue,147.8256,10000,6,96.482
Dendrimer,O,Sphere,None,Commercial,Positive,HaCat,Skin,Keratinocyte,Adult,L,AlamarBlue,AlamarBlue,2.27424,10000,12,91.976
Dendrimer,O,Sphere,None,Commercial,Positive,HaCat,Skin,Keratinocyte,Adult,L,AlamarBlue,AlamarBlue,4.54848,10000,12,91.711
Dendrimer,O,Sphere,None,Commercial,Positive,HaCat,Skin,Keratinocyte,Adult,L,AlamarBlue,AlamarBlue,9.2391,10000,12,89.855
Dendrimer,O,Sphere,None,Commercial,Positive,HaCat,Skin,Keratinocyte,Adult,L,AlamarBlue,AlamarBlue,18.4782,10000,12,87.735
Dendrimer,O,Sphere,None,Commercial,Positive,HaCat,Skin,Keratinocyte,Adult,L,AlamarBlue,AlamarBlue,36.9564,10000,12,86.41
Dendrimer,O,Sphere,None,Commercial,Positive,HaCat,Skin,Keratinocyte,Adult,L,AlamarBlue,AlamarBlue,73.9128,10000,12,84.952
Dendrimer,O,Sphere,None,Commercial,Positive,HaCat,Skin,Keratinocyte,Adult,L,AlamarBlue,AlamarBlue,110.8692,10000,12,84.952
Dendrimer,O,Sphere,None,Commercial,Positive,HaCat,Skin,Keratinocyte,Adult,L,AlamarBlue,AlamarBlue,147.8256,10000,12,90.916
Dendrimer,O,Sphere,None,Commercial,Positive,HaCat,Skin,Keratinocyte,Adult,L,AlamarBlue,AlamarBlue,2.27424,10000,24,94.759
Dendrimer,O,Sphere,None,Commercial,Positive,HaCat,Skin,Keratinocyte,Adult,L,AlamarBlue,AlamarBlue,4.54848,10000,24,92.904
Dendrimer,O,Sphere,None,Commercial,Positive,HaCat,Skin,Keratinocyte,Adult,L,AlamarBlue,AlamarBlue,9.2391,10000,24,91.048
Dendrimer,O,Sphere,None,Commercial,Positive,HaCat,Skin,Keratinocyte,Adult,L,AlamarBlue,AlamarBlue,18.4782,10000,24,89.325
Dendrimer,O,Sphere,None,Commercial,Positive,HaCat,Skin,Keratinocyte,Adult,L,AlamarBlue,AlamarBlue,36.9564,10000,24,87.072
Dendrimer,O,Sphere,None,Commercial,Positive,HaCat,Skin,Keratinocyte,Adult,L,AlamarBlue,AlamarBlue,73.9128,10000,24,87.735
Dendrimer,O,Sphere,None,Commercial,Positive,HaCat,Skin,Keratinocyte,Adult,L,AlamarBlue,AlamarBlue,110.8692,10000,24,88.398
Dendrimer,O,Sphere,None,Commercial,Positive,HaCat,Skin,Keratinocyte,Adult,L,AlamarBlue,AlamarBlue,147.8256,10000,24,89.325
Dendrimer,O,Sphere,None,Commercial,Positive,HaCat,Skin,Keratinocyte,Adult,L,AlamarBlue,AlamarBlue,2.27424,10000,48,96.084
Dendrimer,O,Sphere,None,Commercial,Positive,HaCat,Skin,Keratinocyte,Adult,L,AlamarBlue,AlamarBlue,4.54848,10000,48,93.434
Dendrimer,O,Sphere,None,Commercial,Positive,HaCat,Skin,Keratinocyte,Adult,L,AlamarBlue,AlamarBlue,9.2391,10000,48,91.181
Dendrimer,O,Sphere,None,Commercial,Positive,HaCat,Skin,Keratinocyte,Adult,L,AlamarBlue,AlamarBlue,18.4782,10000,48,88.928
Dendrimer,O,Sphere,None,Commercial,Positive,HaCat,Skin,Keratinocyte,Adult,L,AlamarBlue,AlamarBlue,36.9564,10000,48,81.108
Dendrimer,O,Sphere,None,Commercial,Positive,HaCat,Skin,Keratinocyte,Adult,L,AlamarBlue,AlamarBlue,73.9128,10000,48,73.157
Dendrimer,O,Sphere,None,Commercial,Positive,HaCat,Skin,Keratinocyte,Adult,L,AlamarBlue,AlamarBlue,110.8692,10000,48,67.59
Dendrimer,O,Sphere,None,Commercial,Positive,HaCat,Skin,Keratinocyte,Adult,L,AlamarBlue,AlamarBlue,147.8256,10000,48,55.265
Dendrimer,O,Sphere,None,Commercial,Positive,HaCat,Skin,Keratinocyte,Adult,L,AlamarBlue,AlamarBlue,2.27424,10000,72,100.86
Dendrimer,O,Sphere,None,Commercial,Positive,HaCat,Skin,Keratinocyte,Adult,L,AlamarBlue,AlamarBlue,4.54848,10000,72,101.52
Dendrimer,O,Sphere,None,Commercial,Positive,HaCat,Skin,Keratinocyte,Adult,L,AlamarBlue,AlamarBlue,9.2391,10000,72,99.265
Dendrimer,O,Sphere,None,Commercial,Positive,HaCat,Skin,Keratinocyte,Adult,L,AlamarBlue,AlamarBlue,18.4782,10000,72,99.265
Dendrimer,O,Sphere,None,Commercial,Positive,HaCat,Skin,Keratinocyte,Adult,L,AlamarBlue,AlamarBlue,36.9564,10000,72,97.542
Dendrimer,O,Sphere,None,Commercial,Positive,HaCat,Skin,Keratinocyte,Adult,L,AlamarBlue,AlamarBlue,73.9128,10000,72,58.976
Dendrimer,O,Sphere,None,Commercial,Positive,HaCat,Skin,Keratinocyte,Adult,L,AlamarBlue,AlamarBlue,110.8692,10000,72,36.048
Dendrimer,O,Sphere,None,Commercial,Positive,HaCat,Skin,Keratinocyte,Adult,L,AlamarBlue,AlamarBlue,147.8256,10000,72,30.084
Dendrimer,O,Sphere,None,Commercial,Positive,HaCat,Skin,Keratinocyte,Adult,L,MTT,TetrazoliumSalt,2.27424,10000,6,92.157
Dendrimer,O,Sphere,None,Commercial,Positive,HaCat,Skin,Keratinocyte,Adult,L,MTT,TetrazoliumSalt,4.54848,10000,6,88.235
Dendrimer,O,Sphere,None,Commercial,Positive,HaCat,Skin,Keratinocyte,Adult,L,MTT,TetrazoliumSalt,9.2391,10000,6,88.235
Dendrimer,O,Sphere,None,Commercial,Positive,HaCat,Skin,Keratinocyte,Adult,L,MTT,TetrazoliumSalt,18.4782,10000,6,81.232
Dendrimer,O,Sphere,None,Commercial,Positive,HaCat,Skin,Keratinocyte,Adult,L,MTT,TetrazoliumSalt,36.9564,10000,6,80.112
Dendrimer,O,Sphere,None,Commercial,Positive,HaCat,Skin,Keratinocyte,Adult,L,MTT,TetrazoliumSalt,73.9128,10000,6,75.91
Dendrimer,O,Sphere,None,Commercial,Positive,HaCat,Skin,Keratinocyte,Adult,L,MTT,TetrazoliumSalt,110.8692,10000,6,76.19
Dendrimer,O,Sphere,None,Commercial,Positive,HaCat,Skin,Keratinocyte,Adult,L,MTT,TetrazoliumSalt,147.8256,10000,6,76.19
Dendrimer,O,Sphere,None,Commercial,Positive,HaCat,Skin,Keratinocyte,Adult,L,MTT,TetrazoliumSalt,2.27424,10000,12,97.199
Dendrimer,O,Sphere,None,Commercial,Positive,HaCat,Skin,Keratinocyte,Adult,L,MTT,TetrazoliumSalt,4.54848,10000,12,94.398
Dendrimer,O,Sphere,None,Commercial,Positive,HaCat,Skin,Keratinocyte,Adult,L,MTT,TetrazoliumSalt,9.2391,10000,12,96.359
Dendrimer,O,Sphere,None,Commercial,Positive,HaCat,Skin,Keratinocyte,Adult,L,MTT,TetrazoliumSalt,18.4782,10000,12,93.277
Dendrimer,O,Sphere,None,Commercial,Positive,HaCat,Skin,Keratinocyte,Adult,L,MTT,TetrazoliumSalt,36.9564,10000,12,88.235
Dendrimer,O,Sphere,None,Commercial,Positive,HaCat,Skin,Keratinocyte,Adult,L,MTT,TetrazoliumSalt,73.9128,10000,12,78.151
Dendrimer,O,Sphere,None,Commercial,Positive,HaCat,Skin,Keratinocyte,Adult,L,MTT,TetrazoliumSalt,110.8692,10000,12,77.031
Dendrimer,O,Sphere,None,Commercial,Positive,HaCat,Skin,Keratinocyte,Adult,L,MTT,TetrazoliumSalt,147.8256,10000,12,68.347
Dendrimer,O,Sphere,None,Commercial,Positive,HaCat,Skin,Keratinocyte,Adult,L,MTT,TetrazoliumSalt,2.27424,10000,24,102.52
Dendrimer,O,Sphere,None,Commercial,Positive,HaCat,Skin,Keratinocyte,Adult,L,MTT,TetrazoliumSalt,4.54848,10000,24,99.44
Dendrimer,O,Sphere,None,Commercial,Positive,HaCat,Skin,Keratinocyte,Adult,L,MTT,TetrazoliumSalt,9.2391,10000,24,105.32
Dendrimer,O,Sphere,None,Commercial,Positive,HaCat,Skin,Keratinocyte,Adult,L,MTT,TetrazoliumSalt,18.4782,10000,24,106.72
Dendrimer,O,Sphere,None,Commercial,Positive,HaCat,Skin,Keratinocyte,Adult,L,MTT,TetrazoliumSalt,36.9564,10000,24,103.36
Dendrimer,O,Sphere,None,Commercial,Positive,HaCat,Skin,Keratinocyte,Adult,L,MTT,TetrazoliumSalt,73.9128,10000,24,86.555
Dendrimer,O,Sphere,None,Commercial,Positive,HaCat,Skin,Keratinocyte,Adult,L,MTT,TetrazoliumSalt,110.8692,10000,24,74.51
Dendrimer,O,Sphere,None,Commercial,Positive,HaCat,Skin,Keratinocyte,Adult,L,MTT,TetrazoliumSalt,147.8256,10000,24,43.697
Dendrimer,O,Sphere,None,Commercial,Positive,HaCat,Skin,Keratinocyte,Adult,L,MTT,TetrazoliumSalt,2.27424,10000,48,112.89
Dendrimer,O,Sphere,None,Commercial,Positive,HaCat,Skin,Keratinocyte,Adult,L,MTT,TetrazoliumSalt,4.54848,10000,48,149.3
Dendrimer,O,Sphere,None,Commercial,Positive,HaCat,Skin,Keratinocyte,Adult,L,MTT,TetrazoliumSalt,9.2391,10000,48,173.95
Dendrimer,O,Sphere,None,Commercial,Positive,HaCat,Skin,Keratinocyte,Adult,L,MTT,TetrazoliumSalt,18.4782,10000,48,180.67
Dendrimer,O,Sphere,None,Commercial,Positive,HaCat,Skin,Keratinocyte,Adult,L,MTT,TetrazoliumSalt,36.9564,10000,48,169.47
Dendrimer,O,Sphere,None,Commercial,Positive,HaCat,Skin,Keratinocyte,Adult,L,MTT,TetrazoliumSalt,73.9128,10000,48,103.64
Dendrimer,O,Sphere,None,Commercial,Positive,HaCat,Skin,Keratinocyte,Adult,L,MTT,TetrazoliumSalt,110.8692,10000,48,69.468
Dendrimer,O,Sphere,None,Commercial,Positive,HaCat,Skin,Keratinocyte,Adult,L,MTT,TetrazoliumSalt,147.8256,10000,48,28.011
Dendrimer,O,Sphere,None,Commercial,Positive,HaCat,Skin,Keratinocyte,Adult,L,MTT,TetrazoliumSalt,2.27424,10000,72,89.076
Dendrimer,O,Sphere,None,Commercial,Positive,HaCat,Skin,Keratinocyte,Adult,L,MTT,TetrazoliumSalt,4.54848,10000,72,92.997
Dendrimer,O,Sphere,None,Commercial,Positive,HaCat,Skin,Keratinocyte,Adult,L,MTT,TetrazoliumSalt,9.2391,10000,72,115.41
Dendrimer,O,Sphere,None,Commercial,Positive,HaCat,Skin,Keratinocyte,Adult,L,MTT,TetrazoliumSalt,18.4782,10000,72,109.8
Dendrimer,O,Sphere,None,Commercial,Positive,HaCat,Skin,Keratinocyte,Adult,L,MTT,TetrazoliumSalt,36.9564,10000,72,128.29
Dendrimer,O,Sphere,None,Commercial,Positive,HaCat,Skin,Keratinocyte,Adult,L,MTT,TetrazoliumSalt,73.9128,10000,72,59.384
Dendrimer,O,Sphere,None,Commercial,Positive,HaCat,Skin,Keratinocyte,Adult,L,MTT,TetrazoliumSalt,110.8692,10000,72,25.21
Dendrimer,O,Sphere,None,Commercial,Positive,HaCat,Skin,Keratinocyte,Adult,L,MTT,TetrazoliumSalt,147.8256,10000,72,21.569
Dendrimer,O,Sphere,NH2,Commercial,Negative,hNPC,Brain,Neuronal,Embryonic,P,MTT,TetrazoliumSalt,5,100000,24,101.21
Dendrimer,O,Sphere,NH2,Commercial,Neutral,hNPC,Brain,Neuronal,Embryonic,P,MTT,TetrazoliumSalt,5,100000,24,100.47
Dendrimer,O,Sphere,NH2,Commercial,Positive,hNPC,Brain,Neuronal,Embryonic,P,MTT,TetrazoliumSalt,5,100000,24,109.95
Dendrimer,O,Sphere,NH2,Commercial,Positive,hNPC,Brain,Neuronal,Embryonic,P,MTT,TetrazoliumSalt,5,100000,24,102.33
Dendrimer,O,Sphere,NH2,Commercial,Positive,hNPC,Brain,Neuronal,Embryonic,P,MTT,TetrazoliumSalt,5,100000,24,94.14
Dendrimer,O,Sphere,NH2,Commercial,Positive,hNPC,Brain,Neuronal,Embryonic,P,MTT,TetrazoliumSalt,5,100000,24,99.163
Dendrimer,O,Sphere,NH2,Commercial,Positive,hNPC,Brain,Neuronal,Embryonic,P,MTT,TetrazoliumSalt,5,100000,24,87.07
Dendrimer,O,Sphere,NH2,Commercial,Positive,hNPC,Brain,Neuronal,Embryonic,P,MTT,TetrazoliumSalt,5,100000,24,68.279
Dendrimer,O,Sphere,None,Commercial,Negative,hNPC,Brain,Neuronal,Embryonic,P,MTT,TetrazoliumSalt,10,100000,24,101.21
Dendrimer,O,Sphere,None,Commercial,Neutral,hNPC,Brain,Neuronal,Embryonic,P,MTT,TetrazoliumSalt,10,100000,24,105.67
Dendrimer,O,Sphere,None,Commercial,Positive,hNPC,Brain,Neuronal,Embryonic,P,MTT,TetrazoliumSalt,10,100000,24,102.7
Dendrimer,O,Sphere,None,Commercial,Positive,hNPC,Brain,Neuronal,Embryonic,P,MTT,TetrazoliumSalt,10,100000,24,94.512
Dendrimer,O,Sphere,None,Commercial,Positive,hNPC,Brain,Neuronal,Embryonic,P,MTT,TetrazoliumSalt,10,100000,24,71.628
Dendrimer,O,Sphere,None,Commercial,Positive,hNPC,Brain,Neuronal,Embryonic,P,MTT,TetrazoliumSalt,10,100000,24,55.442
Dendrimer,O,Sphere,None,Commercial,Positive,hNPC,Brain,Neuronal,Embryonic,P,MTT,TetrazoliumSalt,10,100000,24,64.372
Dendrimer,O,Sphere,None,Commercial,Positive,hNPC,Brain,Neuronal,Embryonic,P,MTT,TetrazoliumSalt,10,100000,24,56.744
Dendrimer,O,Sphere,None,Commercial,Negative,hNPC,Brain,Neuronal,Embryonic,P,MTT,TetrazoliumSalt,100,100000,24,93.767
Dendrimer,O,Sphere,None,Commercial,Neutral,hNPC,Brain,Neuronal,Embryonic,P,MTT,TetrazoliumSalt,100,100000,24,96.558
Dendrimer,O,Sphere,None,Commercial,Positive,hNPC,Brain,Neuronal,Embryonic,P,MTT,TetrazoliumSalt,100,100000,24,78.884
Dendrimer,O,Sphere,None,Commercial,Positive,hNPC,Brain,Neuronal,Embryonic,P,MTT,TetrazoliumSalt,100,100000,24,17.302
Dendrimer,O,Sphere,None,Commercial,Positive,hNPC,Brain,Neuronal,Embryonic,P,MTT,TetrazoliumSalt,100,100000,24,11.535
Dendrimer,O,Sphere,None,Commercial,Positive,hNPC,Brain,Neuronal,Embryonic,P,MTT,TetrazoliumSalt,100,100000,24,11.535
Dendrimer,O,Sphere,None,Commercial,Positive,hNPC,Brain,Neuronal,Embryonic,P,MTT,TetrazoliumSalt,100,100000,24,9.8605
Dendrimer,O,Sphere,None,Commercial,Positive,hNPC,Brain,Neuronal,Embryonic,P,MTT,TetrazoliumSalt,100,100000,24,5.5814
Dendrimer,O,Sphere,None,Commercial,Negative,hNPC,Brain,Neuronal,Embryonic,P,MTT,TetrazoliumSalt,5,100000,72,103.19
Dendrimer,O,Sphere,None,Commercial,Neutral,hNPC,Brain,Neuronal,Embryonic,P,MTT,TetrazoliumSalt,5,100000,72,92.89
Dendrimer,O,Sphere,None,Commercial,Positive,hNPC,Brain,Neuronal,Embryonic,P,MTT,TetrazoliumSalt,5,100000,72,104.24
Dendrimer,O,Sphere,None,Commercial,Positive,hNPC,Brain,Neuronal,Embryonic,P,MTT,TetrazoliumSalt,5,100000,72,101.09
Dendrimer,O,Sphere,None,Commercial,Positive,hNPC,Brain,Neuronal,Embryonic,P,MTT,TetrazoliumSalt,5,100000,72,76.077
Dendrimer,O,Sphere,None,Commercial,Positive,hNPC,Brain,Neuronal,Embryonic,P,MTT,TetrazoliumSalt,5,100000,72,73.135
Dendrimer,O,Sphere,None,Commercial,Positive,hNPC,Brain,Neuronal,Embryonic,P,MTT,TetrazoliumSalt,5,100000,72,73.765
Dendrimer,O,Sphere,None,Commercial,Positive,hNPC,Brain,Neuronal,Embryonic,P,MTT,TetrazoliumSalt,5,100000,72,70.823
Dendrimer,O,Sphere,None,Commercial,Negative,hNPC,Brain,Neuronal,Embryonic,P,MTT,TetrazoliumSalt,10,100000,72,101.51
Dendrimer,O,Sphere,None,Commercial,Neutral,hNPC,Brain,Neuronal,Embryonic,P,MTT,TetrazoliumSalt,10,100000,72,97.093
Dendrimer,O,Sphere,None,Commercial,Positive,hNPC,Brain,Neuronal,Embryonic,P,MTT,TetrazoliumSalt,10,100000,72,107.18
Dendrimer,O,Sphere,None,Commercial,Positive,hNPC,Brain,Neuronal,Embryonic,P,MTT,TetrazoliumSalt,10,100000,72,41.611
Dendrimer,O,Sphere,None,Commercial,Positive,hNPC,Brain,Neuronal,Embryonic,P,MTT,TetrazoliumSalt,10,100000,72,27.11
Dendrimer,O,Sphere,None,Commercial,Positive,hNPC,Brain,Neuronal,Embryonic,P,MTT,TetrazoliumSalt,10,100000,72,28.371
Dendrimer,O,Sphere,None,Commercial,Positive,hNPC,Brain,Neuronal,Embryonic,P,MTT,TetrazoliumSalt,10,100000,72,38.249
Dendrimer,O,Sphere,None,Commercial,Positive,hNPC,Brain,Neuronal,Embryonic,P,MTT,TetrazoliumSalt,10,100000,72,45.814
Dendrimer,O,Sphere,None,Commercial,Negative,hNPC,Brain,Neuronal,Embryonic,P,MTT,TetrazoliumSalt,100,100000,72,95.412
Dendrimer,O,Sphere,None,Commercial,Neutral,hNPC,Brain,Neuronal,Embryonic,P,MTT,TetrazoliumSalt,100,100000,72,99.615
Dendrimer,O,Sphere,None,Commercial,Positive,hNPC,Brain,Neuronal,Embryonic,P,MTT,TetrazoliumSalt,100,100000,72,103.61
Dendrimer,O,Sphere,None,Commercial,Positive,hNPC,Brain,Neuronal,Embryonic,P,MTT,TetrazoliumSalt,100,100000,72,13.24
Dendrimer,O,Sphere,None,Commercial,Positive,hNPC,Brain,Neuronal,Embryonic,P,MTT,TetrazoliumSalt,100,100000,72,11.979
Dendrimer,O,Sphere,None,Commercial,Positive,hNPC,Brain,Neuronal,Embryonic,P,MTT,TetrazoliumSalt,100,100000,72,11.559
Dendrimer,O,Sphere,None,Commercial,Positive,hNPC,Brain,Neuronal,Embryonic,P,MTT,TetrazoliumSalt,100,100000,72,9.8774
Dendrimer,O,Sphere,None,Commercial,Positive,hNPC,Brain,Neuronal,Embryonic,P,MTT,TetrazoliumSalt,100,100000,72,9.2469
Dendrimer,O,Sphere,OH,Commercial,Positive,hNPC,Brain,Neuronal,Embryonic,P,MTT,TetrazoliumSalt,1,100000,72,107.16
Dendrimer,O,Sphere,OS,Commercial,Positive,hNPC,Brain,Neuronal,Embryonic,P,MTT,TetrazoliumSalt,1,100000,72,91.852
Dendrimer,O,Sphere,SC,Commercial,Negative,hNPC,Brain,Neuronal,Embryonic,P,MTT,TetrazoliumSalt,1,100000,72,113.09
Dendrimer,O,Sphere,C12,Commercial,Positive,hNPC,Brain,Neuronal,Embryonic,P,MTT,TetrazoliumSalt,1,100000,72,110.62
Dendrimer,O,Sphere,OH,Commercial,Positive,hNPC,Brain,Neuronal,Embryonic,P,MTT,TetrazoliumSalt,10,100000,72,119.26
Dendrimer,O,Sphere,OS,Commercial,Positive,hNPC,Brain,Neuronal,Embryonic,P,MTT,TetrazoliumSalt,10,100000,72,84.938
Dendrimer,O,Sphere,SC,Commercial,Negative,hNPC,Brain,Neuronal,Embryonic,P,MTT,TetrazoliumSalt,10,100000,72,114.32
Dendrimer,O,Sphere,C12,Commercial,Positive,hNPC,Brain,Neuronal,Embryonic,P,MTT,TetrazoliumSalt,10,100000,72,39.012
Dendrimer,O,Sphere,OH,Commercial,Positive,hNPC,Brain,Neuronal,Embryonic,P,MTT,TetrazoliumSalt,100,100000,72,110.86
Dendrimer,O,Sphere,OS,Commercial,Positive,hNPC,Brain,Neuronal,Embryonic,P,MTT,TetrazoliumSalt,100,100000,72,92.346
Dendrimer,O,Sphere,SC,Commercial,Negative,hNPC,Brain,Neuronal,Embryonic,P,MTT,TetrazoliumSalt,100,100000,72,118.02
Dendrimer,O,Sphere,C12,Commercial,Positive,hNPC,Brain,Neuronal,Embryonic,P,MTT,TetrazoliumSalt,100,100000,72,13.086
PLGA,O,Sphere,None,Emulsion-Solvent Evaporation ,Negative,Colo_205,Colon,Epithelial,Adult,L,MTS,TetrazoliumSalt,312,10000,24,98.674
PLGA,O,Sphere,None,Emulsion-Solvent Evaporation ,Negative,Colo_205,Colon,Epithelial,Adult,L,MTS,TetrazoliumSalt,625,10000,24,97.082
PLGA,O,Sphere,None,Emulsion-Solvent Evaporation ,Negative,Colo_205,Colon,Epithelial,Adult,L,MTS,TetrazoliumSalt,1250,10000,24,95.491
PLGA,O,Sphere,None,Emulsion-Solvent Evaporation ,Negative,Colo_205,Colon,Epithelial,Adult,L,MTS,TetrazoliumSalt,2500,10000,24,87.851
PLGA,O,Sphere,None,Emulsion-Solvent Evaporation ,Negative,Colo_205,Colon,Epithelial,Adult,L,MTS,TetrazoliumSalt,5000,10000,24,83.077
PLGA,O,Sphere,Chitosan,Emulsion-Solvent Evaporation ,Positive,Colo_205,Colon,Epithelial,Adult,L,MTS,TetrazoliumSalt,312,10000,24,99.31
PLGA,O,Sphere,Chitosan,Emulsion-Solvent Evaporation ,Positive,Colo_205,Colon,Epithelial,Adult,L,MTS,TetrazoliumSalt,625,10000,24,96.923
PLGA,O,Sphere,Chitosan,Emulsion-Solvent Evaporation ,Positive,Colo_205,Colon,Epithelial,Adult,L,MTS,TetrazoliumSalt,1250,10000,24,92.944
PLGA,O,Sphere,Chitosan,Emulsion-Solvent Evaporation ,Positive,Colo_205,Colon,Epithelial,Adult,L,MTS,TetrazoliumSalt,2500,10000,24,90.716
PLGA,O,Sphere,Chitosan,Emulsion-Solvent Evaporation ,Positive,Colo_205,Colon,Epithelial,Adult,L,MTS,TetrazoliumSalt,5000,10000,24,86.897
PLGA,O,Sphere,Chitosan,Emulsion-Solvent Evaporation ,Positive,Calu-3,Lung,Epithelial,Adult,L,MTT,TetrazoliumSalt,300,25000,72,89.009
PLGA,O,Sphere,Chitosan,Emulsion-Solvent Evaporation ,Positive,Calu-3,Lung,Epithelial,Adult,L,MTT,TetrazoliumSalt,1000,25000,72,82.358
PLGA,O,Sphere,Chitosan,Emulsion-Solvent Evaporation ,Positive,Calu-3,Lung,Epithelial,Adult,L,MTT,TetrazoliumSalt,1500,25000,72,76.274
PLGA,O,Sphere,Chitosan,Emulsion-Solvent Evaporation ,Positive,Calu-3,Lung,Epithelial,Adult,L,MTT,TetrazoliumSalt,3000,25000,72,74.151
PLGA,O,Sphere,Poloxamer,Emulsion-Solvent Evaporation ,Negative,Calu-3,Lung,Epithelial,Adult,L,MTT,TetrazoliumSalt,5000,25000,72,74.575
